Repository: drthyang/materia-platform

# MATERIA
**Crystal and magnetic structure refinement in the browser, built to be driven by people and by AI agents.**

MATERIA refines crystal and magnetic structures against diffraction and total-scattering data in a web
page, with nothing to install and the data never leaving your machine. The **MATERIA Copilot** puts a
language model beside the analysis: it changes things only through the page's own controls, asking first.

**Live site: [drthyang.github.io/materia-platform](https://drthyang.github.io/materia-platform/)**

## What it does

- **Powder Rietveld.** X-ray and neutron, constant wavelength and time of flight, several phases,
  microstructure. Reads GSAS-II, GSAS and FullProf instrument files and writes a FullProf / GSAS-II
  cross-check bundle.
- **Magnetic structures.** From the peaks the nuclear model leaves, to the propagation vector k, to the
  magnetic space groups k allows (BNS/OG) ranked against the data, to refined moments and an mCIF.
  Representation analysis at any commensurate k; commensurate and incommensurate single-k.
- **Single crystal.** F² refinement from hkl, SHELX and FullProf lists, with extinction, twins and
  absolute structure.
- **PDF and magnetic PDF.** Neutron and X-ray G(r), several phases and datasets, boxcar scans, and a
  PDFgui / diffpy-CMI export.
- **Subgroups.** Its own engine builds the irreps, isotropy subgroups and subgroup lattice within a
  supercell bound. A lower-symmetry child refines in its own cell by its distortion modes, with
  ISODISTORT's A_s and A_p; ISODISTORT mode CIFs are read and written.
- **Uncertainty.** Least-squares esds and Bayesian posteriors (ensemble MCMC and NUTS), with Stop and
  Continue.
- **One engine, three ways in.** One TypeScript engine backs the app, the Copilot and an
  [MCP server](docs/AGENT_TOOLS.md).

New in 0.5.0: the Subgroups Tree, List and Find, 3D modes grouped by irrep, the Copilot's
symmetry-lowering tools and context meter, and a phone layout ([CHANGELOG](CHANGELOG.md#050---2026-11-07)).
How it compares with GSAS-II, Jana2020 and FullProf: [docs/COMPARISON.md](docs/COMPARISON.md).

## Quick start

**Online:** open the [live site](https://drthyang.github.io/materia-platform/). The analysis runs in
your browser.

**Locally** (Node 22, as CI uses):

```bash
git clone https://github.com/drthyang/materia-platform.git
cd materia-platform
npm ci
npm run dev        # then open http://localhost:5173/materia-platform/
```

- `npm run test`: unit, regression and scripted agent-eval tests (Vitest)
- `npm run typecheck`, `npm run lint`: TypeScript and ESLint
- `npm run build`, `npm run preview`: the production build, and a local server for it
- `npm run mcp`: build and serve the MCP server ([agent tools](docs/AGENT_TOOLS.md))

The Copilot needs a model. On the live site, paste an Anthropic API key in its settings (it stays in
your browser) or connect a local model on Ollama or LM Studio. With `npm run dev` or `npm run preview`,
put `ANTHROPIC_API_KEY` in `.env.local` and choose **Local proxy**, so the key never reaches the browser
([five ways to reach a model](docs/AGENT_TOOLS.md#five-ways-to-reach-a-model)).
Step by step: [set up the Copilot](docs/COPILOT_SETUP.md).

## Try it in 2 minutes

Both demos are public data and open on a converged fit.

1. **Rietveld.** On the start page click the **Mn₃Ga neutron TOF** demo, then **Refine**: a two-phase
   fit at wR 4.24 %, with the MnO impurity's weight fraction and its esd. **Validation** gives the
   verdict against the acceptance bar.
2. **The magnetic step.** Click **Magnetic analysis →**, **Include them in the k-search**,
   **Search k from … peaks**, then **Rank 14 candidates against the data** (about half a minute, with progress
   and Cancel). At 600 K the sample is paramagnetic, and the page says that no candidate improves on
   the nuclear-only fit.
3. **PDF and subgroups.** **Close**, open the **GaTa₄Se₈ X-ray G(r)** demo and click **Refine**. Open
   **Subgroups**: the Tree of F-43m's maximal subgroups. Set **Supercell** to **1×1×2**, switch to

# Mn₃Ga at 350 K, POWGEN (published data)

Neutron time-of-flight powder data of Mn₃Ga at 350 K from SNS POWGEN (run PG3_45598, bank 1), with the published refined structure. The data and structure are published. © 2026 Tsung-Han Yang.

- `PG3_45598_Bank1.fxye`, `PG3_45598_Bank1.instprm`: the pattern and its instrument parameters.
- `Mn3Ga-mag_53_350K_Final_ortho.cif`: the published refined structure (GSAS-II).
- `Mn3Ga_350K_workbench_refined.mcif`: MATERIA's refinement of it (BNS group C m′c m′).

The 350 K golden tests (`mn3ga350KGolden.test.ts`, `magneticMultiStartGolden.test.ts`) and the 350 K CIF parser tests read these files when the git-ignored `data/` folder has no copy (`src/testSupport/data.ts`), so they run in CI. `Mn3Ga_350K_nuclear.cif` is the published structure in its parent group C m c m with no moments, a starting model for a magnetic demo that finds the order from the data.

File: examples/mn3ga-350k/Mn3Ga_350K_nuclear.cif
# Mn3Ga at 350 K: the nuclear starting model for the magnetic demo, derived
# from the published refined structure (Mn3Ga-mag_53_350K_Final_ortho.cif):
# the parent group C m c m, the same cell and positions, no moments, and the
# occupancies at 1. The magnetic order is left for the data to show.
# (c) 2026 Tsung-Han Yang
data_Mn3Ga_350K_nuclear
_pd_phase_name  'Mn3Ga 350 K nuclear'
_cell_length_a  5.407891
_cell_length_b  9.366742
_cell_length_c  4.356817
_cell_angle_alpha  90
_cell_angle_beta   90
_cell_angle_gamma  90
_symmetry_space_group_name_H-M  'C m c m'
_symmetry_Int_Tables_number  63
loop_
  _space_group_symop_operation_xyz
  'x,y,z'
  '-x,y,z'
  'x,-y,1/2+z'
  '-x,-y,1/2+z'
  '-x,-y,-z'
  'x,-y,-z'
  '-x,y,1/2-z'
  'x,y,1/2-z'
  '1/2+x,1/2+y,z'
  '1/2-x,1/2+y,z'
  '1/2+x,1/2-y,1/2+z'
  '1/2-x,1/2-y,1/2+z'
  '1/2-x,1/2-y,-z'
  '1/2+x,1/2-y,-z'
  '1/2-x,1/2+y,1/2-z'
  '1/2+x,1/2+y,1/2-z'
loop_
  _atom_site_label
  _atom_site_type_symbol
  _atom_site_fract_x
  _atom_site_fract_y
  _atom_site_fract_z
  _atom_site_occupancy
  _atom_site_U_iso_or_equiv
  Mn1_0  Mn  0.24584  0.08191  0.25000  1.0  0.020
  Mn1_1  Mn  0.50005  0.66388  0.75000  1.0  0.020
  Ga1    Ga  0.50000  0.16670  0.75000  1.0  0.003
